Repository: ISAAC-DOE/isaac-ai-ready-record

# ISAAC AI-Ready Scientific Record

**Website:** [isaac.slac.stanford.edu](https://isaac.slac.stanford.edu) — ISAAC (Integrated Scientific Agentic AI for Catalysis), an AI Pathfinder project of the DOE Office of Basic Energy Sciences within the Genesis Mission.

**Version:** 1.0 (Frozen)

## Overview
This repository defines the authoritative standard for the **ISAAC AI-Ready Record**. 
It provides the schema, documentation, and examples required to represent scientific data in a format that is semantically rigorous, machine-readable, and optimized for autonomous agent reasoning.

## Documentation Authority
The **[Wiki](https://github.com/ISAAC-DOE/isaac-ai-ready-record/wiki)** is the normative single source of truth for the v1.0 standard. All definitions, constraints, and vocabularies are rigorously defined there.

*   **[Record Overview](https://github.com/ISAAC-DOE/isaac-ai-ready-record/wiki/Record-Overview)**: The 8-block anatomy of a record.
*   **[Measurement](https://github.com/ISAAC-DOE/isaac-ai-ready-record/wiki/Measurement)**: The observable schema and data contract.
*   **[System](https://github.com/ISAAC-DOE/isaac-ai-ready-record/wiki/System)**: Infrastructure and configuration definitions.
*   **[Sample](https://github.com/ISAAC-DOE/isaac-ai-ready-record/wiki/Sample)**: Material identity and realization.
*   **[Links](https://github.com/ISAAC-DOE/isaac-ai-ready-record/wiki/Links)**: The knowledge graph ontology.
*   **[Descriptors](https://github.com/ISAAC-DOE/isaac-ai-ready-record/wiki/Descriptors)**: Scientific claims and features.
*   **[Assets](https://github.com/ISAAC-DOE/isaac-ai-ready-record/wiki/Assets)**: External immutable objects.

## Repository Structure
*   `schema/`: Strict JSON Schema definitions (`isaac_record_v1.json`) for validation.
*   `examples/`: **Golden Records** demonstrating 100% compliant usage across domains:
    *   `operando_xanes_co2rr_record.json`: Operando characterization.
    *   `simulation_xas_record.json`: Computational simulation.
    *   `ocean_xas_calibrated_record.json`: A computed spectrum on the absolute energy scale (`measurement.energy_axis`).
    *   `ex_situ_xanes_cuo2_record.json`: Basic experimental characterization.
    *   `co2rr_performance_record.json`: Flow cell performance.
    *   `echem_performance_record.json`: RDE electrochemistry.
*   `wiki/`: Detailed normative documentation.

## Core Design Philosophy (v1.0)
1.  **Strict Separation of Concerns**: Sample identity != Measurement data != System config.
2.  **Machine-First Semantics**: Closed vocabularies for all structural types to enable reliable agent queries.
3.  **Refrence-Based**: Heavy data lives in immutable Assets; the Record is the metadata graph.
4.  **Shared Abstraction**: Experiment and Simulation share the same `measurement.series` structure for direct comparability.

# ISAAC Data Collection for CO₂RR Performance

## What is this?

Two files that capture everything needed to create ISAAC AI-ready records from your electrochemical measurements at the Molecular Foundry.

## Files

### 2. `run_log.csv` — One row per experiment
Open in Excel or Google Sheets. Each row = one CA hold at one potential on one electrode.

**Pre-filled:** All 21 existing FE measurements (15 primary + 6 repeats). The FE data is already entered.

**Columns to fill in (yellow = missing):**
| Column | What to enter | Example |
|--------|--------------|---------|
| `run_id` | Your lab notebook ID or run number | MF-2024-042 |
| `date` | Date of measurement (YYYY-MM-DD) | 2024-03-15 |
| `experimenter` | Who ran it | Haoyi Li |
| `electrode_id` | Electrode batch/sample ID | CuAu-batch3-chip7 |
| `current_density_mA_cm2` | Average total j during CA hold | -3.2 |
| `FE_C2H5OH_pct` | Ethanol FE (%) — 0 if not detected | 0 |
| `FE_acetate_pct` | Acetate FE (%) — 0 if not detected | 0 |
| `FE_other_pct` | Any other products | 0 |
| `FE_total_pct` | Sum of all FEs (sanity check) | 100.6 |

**For new experiments:** Just add new rows at the bottom with the same columns.

## What happens next?

Once filled, run the converter:
```bash
python convert_to_isaac.py
```

This reads both files and generates one ISAAC record per row in `run_log.csv`, ready for upload to the ISAAC portal.

## Questions?

Contact Dimitrios Sokaras (dsokaras@stanford.edu)

File: data_collection/run_log.csv
run_id,date,experimenter,electrode_id,electrode_label,Cu_width_um,Au_width_um,Cu_pct,potential_V_vs_RHE,current_density_mA_cm2,FE_H2_pct,FE_CO_pct,FE_CH4_pct,FE_C2H4_pct,FE_HCOO_pct,FE_C2H5OH_pct,FE_acetate_pct,FE_other_pct,FE_total_pct,is_repeat,notes
,,,,Pure Au,0,100,0,-1.1,,96.29,4.31,0,0,0,,,,,no,
,,,,20pct Cu,20,80,20,-1.1,,87.92,6.20,0.18,1.04,5.28,,,,,no,
,,,,50pct Cu,20,20,50,-1.1,,88.03,8.44,0.14,0.93,3.62,,,,,no,
,,,,50pct Cu,20,20,50,-1.1,,85.36,10.64,0.43,1.07,4.13,,,,,yes,repeat measurement
,,,,80pct Cu,80,20,80,-1.1,,75.71,5.16,0.43,6.79,12.65,,,,,no,
,,,,80pct Cu,80,20,80,-1.1,,73.85,4.26,0.28,8.83,13.41,,,,,yes,repeat measurement
,,,,Pure Cu,100,0,100,-1.1,,96.92,2.12,0.40,0.20,0.34,,,,,no,
,,,,Pure Au,0,100,0,-1.2,,87.15,13.21,0,0,0,,,,,no,
,,,,20pct Cu,20,80,20,-1.2,,84.33,8.75,4.07,1.84,2.19,,,,,no,
,,,,50pct Cu,20,20,50,-1.2,,82.66,11.37,0.11,3.48,2.25,,,,,no,
,,,,50pct Cu,20,20,50,-1.2,,79.53,12.22,0.38,3.55,3.38,,,,,yes,repeat measurement
,,,,80pct Cu,80,20,80,-1.2,,70.92,3.24,3.90,14.58,8.83,,,,,no,
,,,,80pct Cu,80,20,80,-1.2,,68.10,2.96,3.67,17.85,8.15,,,,,yes,repeat measurement
,,,,Pure Cu,100,0,100,-1.2,,86.04,7.66,2.20,0.79,3.49,,,,,no,
,,,,Pure Au,0,100,0,-1.3,,79.70,19.60,0,0,0,,,,,no,
,,,,20pct Cu,20,80,20,-1.3,,80.87,11.32,4.33,1.90,1.04,,,,,no,
,,,,50pct Cu,20,20,50,-1.3,,78.35,11.74,0.64,6.54,2.81,,,,,no,
,,,,50pct Cu,20,20,50,-1.3,,76.32,14.33,0.75,7.73,2.60,,,,,yes,repeat measurement
,,,,80pct Cu,80,20,80,-1.3,,61.06,2.64,11.62,22.50,2.01,,,,,no,
,,,,80pct Cu,80,20,80,-1.3,,57.19,2.38,10.06,25.41,4.49,,,,,yes,repeat measurement
,,,,Pure Cu,100,0,100,-1.3,,73.01,15.52,8.93,1.06,1.57,,,,,no,
